Repository: ukaiiaku-maker/Analytical_sintering_model

# Analytical Sintering Model

Reduced-order analytical sintering models and automated search scripts for finding a common formulation that can reproduce both:

1. fast-heating-rate sintering trajectories, where rapid heating gives more densification per grain-growth increment; and
2. two-step sintering trajectories, where a short high-temperature step followed by a lower-temperature hold gives better density-vs-grain-size efficiency than a long high-temperature path.

The current code is intentionally exploratory. It is a compact 0-D model intended for mechanism search and Codex-driven refactoring, not a final calibrated materials model.

## Repository contents

- `sinter_reference_model_v3_multibin.py` — self-contained multi-bin pore-population reference model.
- `sinter_reference_model_v6_grainstress_multibin.py` — wrapper adding grain-size capillary baseline stress and grain-size activity-window controls.
- `sweep_lambda_window_priority.py` — general Lambda-window priority search harness.
- `sweep_lambda_window_priority_v4.py` — corrected v6 launcher that passes grain-stress controls into the search.
- `debug_lambda_v6_grainstress.py` — deterministic diagnostic for second-step activity windows.
- `docs/CODEX_HANDOFF.md` — detailed Codex task instructions and success criteria.

## Quick start

```bash
python3 -m pip install -r requirements.txt
python3 debug_lambda_v6_grainstress.py
python3 sweep_lambda_window_priority_v4.py \
  --model sinter_reference_model_v6_grainstress_multibin \
  --n 500 \
  --rho-target 0.92 \
  --outdir sweep_lambda_window_priority_v6_test
```

## Topology-constrained prototype

```bash
python3 -m pytest -q
python3 run_topology_diagnostics.py
python3 search_topology_initial.py --n 12
python3 stress_test_topology_memory.py
python3 stress_test_pore_bin_memory.py
python3 density_window_processing_map.py
python3 initial_condition_factorial_map.py
python3 smoothing_gate_identifiability.py
python3 topology_gate_identifiability.py
python3 two_step_window_map.py
python3 mechanism_discrimination_study.py
python3 expanded_phase_space_exploration.py --workers 4
python3 expanded_upper_size_extension.py
python3 expanded_size_onset_refinement.py
python3 expanded_phase_space_analysis.py
python3 growth_mechanism_sensitivity.py --workers 4
```

`topology_constrained_sintering.py` separates topology, stress, serial renewal
times, event yields, mechanism fluxes, and nonnegative dissipation weights. It
does not use a scalar total-efficiency multiplier. Its default memory mode is
the conservative, observable `pore_bin_redistribution`; the former empirical
topology-damage state remains available as an explicit ablation mode.
The bounded growth-mobility audit compares the unchanged baseline with
explicit junction-limited and threshold-mobility grain-migration closures;
see `docs/NANOSCALE_GROWTH_SUPPRESSION_MECHANISM.md` before interpreting the
prototype parameters.

## Development status

The current target is not parameter fitting alone. The model needs a physically credible coupling among renewal-limited densification, grain growth, pore topology, pore-size-distribution evolution, stress generation, and competing dissipation. The existing implementation provides a starting point for automated searches and staged mechanism tests.

# Mazaheri 8YSZ targets

The final target values and initial compact values are transcribed from the supplied task brief. They are not represented as PDF-extracted data. The required target PDF is absent, so all curve digitization files remain pending and no curve points are invented.

File: data/targets/mazaheri_8ysz_2008/density_vs_temperature_digitized.csv
method,T_C,fractional_density,uncertainty_density,extraction_method
CS,950,0.652,0.006,visual digitization embedded Figure 2
CS,1050,0.675,0.006,visual digitization embedded Figure 2
CS,1150,0.721,0.006,visual digitization embedded Figure 2
CS,1200,0.769,0.006,visual digitization embedded Figure 2
CS,1250,0.821,0.006,visual digitization embedded Figure 2
CS,1300,0.925,0.006,visual digitization embedded Figure 2
CS,1350,0.948,0.006,visual digitization embedded Figure 2
CS,1500,0.975,0.006,visual digitization embedded Figure 2
LMS,950,0.670,0.006,visual digitization embedded Figure 2
LMS,1050,0.704,0.006,visual digitization embedded Figure 2
LMS,1150,0.789,0.006,visual digitization embedded Figure 2
LMS,1200,0.893,0.006,visual digitization embedded Figure 2
LMS,1250,0.959,0.006,visual digitization embedded Figure 2
LMS,1300,0.970,0.006,visual digitization embedded Figure 2
LMS,1350,0.980,0.006,visual digitization embedded Figure 2
LMS,1400,0.980,0.006,visual digitization embedded Figure 2
HMS,950,0.658,0.006,visual digitization embedded Figure 2
HMS,1050,0.668,0.006,visual digitization embedded Figure 2
HMS,1150,0.710,0.006,visual digitization embedded Figure 2
HMS,1200,0.758,0.006,visual digitization embedded Figure 2
HMS,1250,0.839,0.006,visual digitization embedded Figure 2
HMS,1300,0.898,0.006,visual digitization embedded Figure 2
HMS,1350,0.925,0.006,visual digitization embedded Figure 2
HMS,1400,0.955,0.006,visual digitization embedded Figure 2
HMS,1450,0.973,0.006,visual digitization embedded Figure 2
HMS,1500,0.980,0.006,visual digitization embedded Figure 2

File: data/targets/mazaheri_8ysz_2008/density_vs_time_digitized.csv
method,time_min,fractional_density,uncertainty_time_min,uncertainty_density,extraction_method
HMS,18,0.660,0.8,0.008,visual digitization embedded Figure 4
HMS,20,0.670,0.8,0.008,visual digitization embedded Figure 4
HMS,22,0.710,0.8,0.008,visual digitization embedded Figure 4
HMS,23,0.760,0.8,0.008,visual digitization embedded Figure 4
HMS,24,0.840,0.8,0.008,visual digitization embedded Figure 4
HMS,25,0.900,0.8,0.008,visual digitization embedded Figure 4
HMS,26,0.925,0.8,0.008,visual digitization embedded Figure 4
HMS,27,0.955,0.8,0.008,visual digitization embedded Figure 4
HMS,28,0.973,0.8,0.008,visual digitization embedded Figure 4
HMS,29,0.980,0.8,0.008,visual digitization embedded Figure 4
LMS,190,0.670,4,0.008,visual digitization embedded Figure 4
LMS,210,0.700,4,0.008,visual digitization embedded Figure 4
LMS,230,0.790,4,0.008,visual digitization embedded Figure 4
LMS,240,0.890,4,0.008,visual digitization embedded Figure 4
LMS,250,0.960,4,0.008,visual digitization embedded Figure 4
LMS,260,0.970,4,0.008,visual digitization embedded Figure 4
LMS,270,0.980,4,0.008,visual digitization embedded Figure 4
CS,190,0.650,4,0.008,visual digitization embedded Figure 4
CS,210,0.670,4,0.008,visual digitization embedded Figure 4
CS,230,0.760,4,0.008,visual digitization embedded Figure 4
CS,240,0.820,4,0.008,visual digitization embedded Figure 4
CS,250,0.925,4,0.008,visual digitization embedded Figure 4
CS,260,0.950,4,0.008,visual digitization embedded Figure 4
CS,300,0.975,4,0.008,visual digitization embedded Figure 4
TSS,720,0.870,30,0.01,visual digitization embedded Figure 4
TSS,1150,0.940,30,0.01,visual digitization embedded Figure 4
TSS,1500,0.980,30,0.01,visual digitization embedded Figure 4

File: data/targets/mazaheri_8ysz_2008/grain_size_vs_density_digitized.csv
method,fractional_density,G_um,uncertainty_density,uncertainty_G_um,extraction_method
CS,0.66,0.05,0.007,0.05,visual digitization embedded Figure 6
CS,0.72,0.13,0.007,0.05,visual digitization embedded Figure 6
CS,0.77,0.17,0.007,0.05,visual digitization embedded Figure 6
CS,0.82,0.21,0.007,0.06,visual digitization embedded Figure 6
CS,0.93,0.41,0.007,0.08,visual digitization embedded Figure 6
CS,0.96,0.98,0.007,0.10,visual digitization embedded Figure 6
CS,0.975,2.14,0.007,0.12,visual digitization embedded Figure 6
LMS,0.70,0.09,0.007,0.05,visual digitization embedded Figure 6
LMS,0.79,0.20,0.007,0.06,visual digitization embedded Figure 6
LMS,0.89,0.46,0.007,0.08,visual digitization embedded Figure 6
LMS,0.96,1.03,0.007,0.10,visual digitization embedded Figure 6
LMS,0.97,1.83,0.007,0.12,visual digitization embedded Figure 6
LMS,0.98,2.35,0.007,0.15,visual digitization embedded Figure 6
HMS,0.66,0.05,0.007,0.05,visual digitization embedded Figure 6
HMS,0.76,0.17,0.007,0.05,visual digitization embedded Figure 6
HMS,0.84,0.25,0.007,0.06,visual digitization embedded Figure 6
HMS,0.90,0.36,0.007,0.07,visual digitization embedded Figure 6
HMS,0.95,0.52,0.007,0.08,visual digitization embedded Figure 6
HMS,0.965,0.66,0.007,0.09,visual digitization embedded Figure 6
HMS,0.98,0.90,0.007,0.10,visual digitization embedded Figure 6
TSS,0.82,0.18,0.01,0.06,visual digitization embedded Figure 6
TSS,0.88,0.21,0.01,0.06,visual digitization embedded Figure 6
TSS,0.94,0.25,0.01,0.07,visual digitization embedded Figure 6
TSS,0.976,0.29,0.01,0.08,visual digitization embedded Figure 6

File: data/targets/mazaheri_8ysz_2008/grain_size_vs_temperature_digitized.csv
method,T_C,G_um,uncertainty_G_um,extraction_method
CS,950,0.05,0.04,visual digitization embedded Figure 5
CS,1050,0.08,0.04,visual digitization embedded Figure 5
CS,1150,0.15,0.05,visual digitization embedded Figure 5
CS,1200,0.18,0.05,visual digitization embedded Figure 5
CS,1250,0.20,0.06,visual digitization embedded Figure 5
CS,1300,0.42,0.08,visual digitization embedded Figure 5
CS,1350,0.98,0.10,visual digitization embedded Figure 5
CS,1500,2.14,0.12,visual digitization embedded Figure 5
LMS,950,0.05,0.04,visual digitization embedded Figure 5
LMS,1050,0.10,0.04,visual digitization embedded Figure 5
LMS,1150,0.21,0.05,visual digitization embedded Figure 5
LMS,1200,0.46,0.07,visual digitization embedded Figure 5
LMS,1250,1.03,0.10,visual digitization embedded Figure 5
LMS,1300,1.83,0.12,visual digitization embedded Figure 5
LMS,1350,2.09,0.12,visual digitization embedded Figure 5
LMS,1400,2.35,0.15,visual digitization embedded Figure 5
HMS,950,0.05,0.04,visual digitization embedded Figure 5
HMS,1050,0.07,0.04,visual digitization embedded Figure 5
HMS,1150,0.14,0.05,visual digitization embedded Figure 5
HMS,1200,0.17,0.05,visual digitization embedded Figure 5
HMS,1250,0.25,0.06,visual digitization embedded Figure 5
HMS,1300,0.36,0.07,visual digitization embedded Figure 5
HMS,1350,0.40,0.08,visual digitization embedded Figure 5
HMS,1400,0.52,0.08,visual digitization embedded Figure 5
HMS,1450,0.65,0.09,visual digitization embedded Figure 5
HMS,1500,0.90,0.10,visual digitization embedded Figure 5

File: data/targets/mazaheri_8ysz_2008/powder_properties.csv
property,value,units,extraction_method
surface_area,41.2,m2_g,PDF Table 1 text
BET_particle_size,24.5,nm,PDF Table 1 text
TEM_particle_size_min,15,nm,PDF Table 1 text
TEM_particle_size_max,33,nm,PDF Table 1 text
XRD_crystallite_size,10.20,nm,PDF Table 1 text
phase,cubic,,PDF Table 1 text
pressing_pressure,600,MPa,PDF section 2.1 text
green_density,2.88,g_cm3,PDF section 2.1 text
theoretical_density,5.95,g_cm3,PDF section 2.1 text
